Repository: dtu-energy/cathode-generation-workflow

# cathode-generation-workflow

This workflow generates combinatorial all possible atomic configurations a specific battery cathode material and perform Denisty Functional Theory (DFT) calculation on them as well as perform Molecular dynamic (MD) simulations on them.

The workflow diagram is vizualized below, using Na ion cathode materials as an example:


This workflow is utilized with PerQueue and one need to install PerQueue, MyQueue, ASE, toml, itertools and have a python enviorment with a python version of 3.11 or newer. This is also presented in the requirment.txt

To run the workflow you need to:
- Change the input paramters in config.toml. All settings for the workflow is set in config.toml, including the cathode material cif file to consider
- Change the paths and resources in pq_submit.py. To run the workflow you need to set the paths correct. You also need to change the resources used to run the different tasks. To use PerQueue see (https://gitlab.com/asm-dtu/perqueue). Perqueue uses MyQueue (https://myqueue.readthedocs.io/) to submit jobs to either your local computer or a cluster. MyQueue used the following notation;  n_cores:partition_name:submission_time , to submit jobs. The code is set at the moment to use local computer resources but different HPC cluster settings can be added. A set of HPC configuration files are presented in (https://github.com/dtu-energy/Myqueue-for-HPC). 

When these changes are done you utilize the workflow using the command:
```
python pq_submit.py
```
As an example, use one of the four cif files provided. The NaMPO4_olivine/NaMPO4_maricite phasespace are the smallest and it is recommended to use either one of them.

Note: 
- Only VASP is used as the DFT calculator, but others can be added upon request
- Only four cation (Fe, Mn, Co and Ni) are considered as possible dopants. Others can be added upon request
- Only PO, SiO and SO are considered as anions in stable_calculation.py. Others can be added upon request

Aditionally, in 'Cluster_expansion/CE.ipynb' an example script to utilize Cluster Expansion to sample disordered cathode materials. For Cluster expansion sampling the 'Cluster_expansion/relax_ion.py' script is used to relax the structures and 'Cluster_expansion/md_sim.py' is used to perform Molecular dynamic simulations.
Note:
- This example only works for the alluadite structure in 'cif_files/Na2Fe2SO4.cif.

File: cif_files/Na2Fe2SO4.cif

#(C) 2023 by FIZ Karlsruhe - Leibniz Institute for Information Infrastructure.  All rights reserved.
data_243842-ICSD
_database_code_ICSD 243842
_audit_creation_date 2017-08-01
_chemical_name_common 'Sodium iron(II) tris(sulfate(VI))'
_chemical_formula_structural 'Na2.56 Fe1.72 (S O4)3'
_chemical_formula_sum 'Fe1.72 Na2.56 O12 S3'
_chemical_name_structure_type Alluaudite-frame#Na1.5Mn2.5Al(PO4)3
_exptl_crystal_density_diffrn 3.1
_citation_title 'Polyanionic solid-solution cathodes for rechargeable batteries'
loop_
_citation_id
_citation_journal_full
_citation_year
_citation_journal_volume
_citation_page_first
_citation_page_last
_citation_journal_id_ASTM
primary 'Chemistry of Materials' 2017 29 3597 3602 CMATEX
loop_
_citation_author_citation_id
_citation_author_name
primary 'Lu, Jiechen'
primary 'Nishimura, Shin-ichi'
primary 'Yamada, Atsuo'
_cell_length_a 12.6556(8)
_cell_length_b 12.7726(7)
_cell_length_c 6.5144(4)
_cell_angle_alpha 90
_cell_angle_beta 115.5439(4)
_cell_angle_gamma 90
_cell_volume 950.09
_cell_formula_units_Z 4
_space_group_name_H-M_alt 'C 1 2/c 1'
_space_group_IT_number 15
loop_
_space_group_symop_id
_space_group_symop_operation_xyz
1 'x, -y, z+1/2'
2 '-x, -y, -z'
3 '-x, y, -z+1/2'
4 'x, y, z'
5 'x+1/2, -y+1/2, z+1/2'
6 '-x+1/2, -y+1/2, -z'
7 '-x+1/2, y+1/2, -z+1/2'
8 'x+1/2, y+1/2, z'
loop_
_atom_type_symbol
_atom_type_oxidation_number
Fe2+ 2
Na1+ 1
S6+ 6
O2- -2
loop_
_atom_site_label
_atom_site_type_symbol
_atom_site_symmetry_multiplicity
_atom_site_Wyckoff_symbol
_atom_site_fract_x
_atom_site_fract_y
_atom_site_fract_z
_atom_site_B_iso_or_equiv
_atom_site_occupancy
Fe1 Fe2+ 8 f 0.26847 0.34144 0.35124 0.59 0.86
Na1 Na1+ 4 e 0 0.73497 0.25 1.57 1.
Na2 Na1+ 4 b 0 0.5 0 5.75 0.851
Na3 Na1+ 4 e 0 0.01422 0.25 4.98 0.709
S1 S6+ 4 e 0 0.27743 0.25 0.66 1.
S2 S6+ 8 f 0.23551 0.10336 0.12875 0.96 1.
O1 O2- 8 f 0.08736 0.34852 0.21941 1.43 1.
O2 O2- 8 f 0.05366 0.2085 0.45135 0.58 1.
O3 O2- 8 f 0.23454 0.17147 0.3213 0.55 1.
O4 O2- 8 f 0.1808 0.00352 0.12633 2.27 1.
O5 O2- 8 f 0.35634 0.08902 0.16083 1.59 1.
O6 O2- 8 f 0.32699 0.3397 0.08743 0.96 1.
#End of TTdata_243842-ICSD
